Repository: Frank-Gu-Lab/AERIS

# AERIS: An Automate Extensional Rheology Imaging-based system

This repository contains code for performing and analyzing experiments via AERIS. 

AERIS is an automated extensional rheology analysis platform that was inspired by CaBER (Capillary breakup extensional rheology). It is built on an Opentrons OT-2 liquid handler which is equipped with 3D-printed top and bottom plates, and a high speed camera which serves as our detector to observe filament thinning and breakup. 

Within this repository, you will find:
- Code and labware JSON files for performing an experiment on the OT-2
- Code for Video/Image processing to extract filament contours, compute filament diameters and save to diameter vs time data to csv

------

## Repository overview:
    ├── README.md
    ├── imgprocessenv.yml        <- Environment required for video processing/data analysis
    ├── imgprocessing.py         <- Script for processing the videos acquired using AERIS
    ├── Data_analysis_from_contours.ipynb       <- script for computing the filament diameter vs time.
    ├── AERIS_opentrons_workflow control <- contains all code for Opentrons OT-2 control
    │   ├── README.md    <- contains information on how to run an experiment
    │   ├── aeris_opentrons_control.ipynb   <- notebook that orchestrates the workflow
    │   ├── cleaning_module.ipynb           <- contains the code for the cleaning module
    │   ├── caber_bottom_plate.json         <- AERIS's bottom plate labware definition
    │   ├── caber_topplt_holder_flush.json  <- AERIS's top plate rack labware definition
    │   └── fgl_12_tall_drypad_rack.json    <- AERIS's cleaning module labware definition
    └── AERIS_img_processing
        ├── data_analysis.py                <- computes diameters based on contours (not currently used)
        ├── data_io.py                      <- handles all imports and exports
        ├── filament_contours.py            <- contains all functions to extract filament contours for each frame
        ├── metadata_structure.py           <- structure of metadata file
        ├── plate_analysis.py               <- contains all functions to determine plate boundaries
        ├── preprocessing.py                <- contains all common preprocessing and frame extraction 
        └── user_inputs.py                  <- collects information from user and asks for feedback about processing

------

# How to use this repository

## To perform an AERIS experiment: 
- See associated README for details.

## To run the image analysis code on your computer:

### 1. Ensure that your directory looks like the following: 

        ├── AERIS_img_processing           <- This is the module that has all source code 
            ├── data_analysis.py                 
            ├── data_io.py                      
            ├── filament_contours.py            
            ├── metadata_structure.py           
            ├── plate_analysis.py                
            ├── preprocessing.py                
            └── user_inputs.py                  
        ├── imgprocessenv.yml              
        └── imgprocessing.py            * This needs to be outside `AERIS_img_processing` folder

### 3. Running the code
Use virtual environment of choice (e.g. VSCode) or Terminal to navigate to `imgprocessing.py` and run the script. Follow instructions in the Terminal.

You will first be prompted to enter the file path containing the videos. This is the location of the folder containing the videos you want to analyze, *not* the folder itself. You do NOT need to move your videos to any particular location for this code to work.
In the above image, "glycerol_test" highlighted is the folder that contains the folder "Glycerol". "Glycerol" contains all the videos from the highspeed camera.

- Make sure the address is pasted as a path (no quotations) and not as a string (with quotations)
- Hit enter

### *What to expect*:
- You will be taken through a series of steps to identify the videos you want to analyze, crop the videos (find the region of interest), identify plate boundaries (required for a pixel to mm calibration), and extract contours. 

- If you don't have one already, the code will create a folder named 00_processed at the file path you provide to initiate analysis. This is where all the analysis and associated metadata will be exported
    - All plate boundary information, cropping parameters, analysis parameters etc. is stored as metadata in a JSON file
    - All extracted contours are exported as .npz files. 
        -   These files are arrays with shape: (number of frames, maximum contour_length, 3), where 3 is comprised of: y-coordinates with 0 at the top, left contour x-values, right contour x-values.

### *How to use the outputs*
You are free to analyze the .npz files in any way you like. However, we have included a `Data_analysis_from_contours.ipynb` file that can be used to compute the filament diameters from the contours and associated metadata, and save

File: data_aeris_manuscript/figure_7/relaxation_times_data_summary.csv
experiment_id,start_ind,end_ind,N,rsq,slope,intercept,"avg relaxation time, ms",sd relaxation time,"avg_tbreak, ms",sd_tbreak,"avg_d_breaks, mm",sd_d_breaks,"avg_d_prebreaks, mm",sd_d_prebreaks,"avg_d_inits, mm",sd_d_inits
50kda_mg,12,24,3,0.990080557,0.021743421,-1.484553411,15.36065048,0.673590638,27.33333333,2.867441756,0,0,0.200666667,0.040540789,2.393666667,0.073085946
50kda_naoh,11,21,3,0.992381291,0.021926934,-1.48172709,15.30626905,1.273009472,28.33333333,5.436502143,0,0,0.344,0.070218706,2.422333333,0.141892761
50kda_gel,10,22,3,0.989338177,0.022998638,-1.512679766,14.55611773,0.946462121,31.33333333,6.798692685,0,0,0.229333333,0.088356601,2.508333333,0.165920329
50kda_ha,8,17,4,0.987689907,0.032965701,-1.643693195,10.13863097,0.523101034,28.25,10.75581238,0,0,0.2365,0.098525377,2.37575,0.211477392
100kda_mg,11,25,4,0.985880605,0.019485051,-1.502228956,17.49500175,2.600855329,42,8.5732141,0,0,0.4085,0.137667171,2.6445,0.165144634
100kda_naoh,9,25,3,0.990599484,0.023039329,-1.5227828,14.47423813,0.299134975,28.33333333,1.699673171,0,0,0.315333333,0.11286078,2.422333333,0.020270394
100kda_gel,18,40,3,0.993021397,0.012641603,-1.413897877,26.64084885,2.741581047,49.66666667,8.730533902,0,0,0.243666667,0.107260845,2.680333333,0.020270394
100kda_ha,11,28,4,0.991519602,0.019367461,-1.512580515,17.35517927,1.63575067,34.5,7.262919523,0,0,0.258,0.160891268,2.4295,0.0645
250kda_mg,23,56,3,0.994904309,0.009060478,-1.4216095,37.04922176,3.075984262,71,10.67707825,0,0,0.329666667,0.020270394,2.737666667,0.053630423
250kda_naoh,11,25,3,0.993269836,0.022122718,-1.531913208,15.1175447,0.882781584,29,3.741657387,0,0,0.258,0.035109353,2.379333333,0.088356601
250kda_gel,342,1286,4,0.971679251,0.000356853,-1.322542081,1945.001068,1813.892974,1734.25,312.5870879,0.59125,1.02407504,0.7095,0.981257739,3.10675,0.082572317
250kda_ha,16,43,4,0.981002349,0.009624609,-1.532597706,38.4949297,10.91167141,226.5,227.9226843,0,0,0.172,0.096150923,2.6875,0.165144634
500kda_mg,145,590,3,0.985744899,0.000609516,-1.27536493,571.8860269,120.5597443,740.3333333,144.6036729,0,0,0.086,1.39E-17,2.809333333,0.040540789
500kda_naoh,20,59,3,0.994021116,0.009453733,-1.508387418,36.54594609,7.266316765,68,10.67707825,0,0,0.086,0.035109353,2.479666667,0.020270394
500kda_gel,1678,7511,3,0.966264749,7.97E-05,-1.657442955,5632.926855,3372.549226,8533,0,1.247,0.547300649,1.247,0.547300649,3.038666667,0.173190326
500kda_ha,262,818,3,0.979055224,0.000450684,-1.289175772,851.86515,273.5014373,1472,496.1095309,0,0,0.043,6.94E-18,2.995666667,0.053630423
